Repository: yinnan1996/Knowmat

# KnowMat: Dependency-aware Dynamic Planning for Material Design

KnowMat is a material design reasoning system that uses **dependency-aware dynamic planning** to guide multi-step workflows. The core algorithm constructs explicit dependency graphs (DAGs) to ensure task decomposition, tool invocation, and intermediate data flow follow clear and verifiable dependencies.

---

### Overview

Multi-step material design tasks are formalized as a **directed acyclic graph (DAG)**:

$$G = (V, E)$$

- Each node $v_i \in V$ corresponds to a subtask $t_i$ generated by the LLM
- Each edge $(v_j \rightarrow v_i) \in E$ indicates that task $t_i$ depends on the output of task $t_j$

Each subtask is a quadruple:

$$t_i = (\mathrm{id}_i,\, \mathrm{dep}_i,\, \mathrm{tool}_i,\, \mathrm{args}_i)$$

- $\mathrm{dep}_i$: indices of upstream tasks ($\mathrm{dep}_i = \{-1\}$ for root tasks)
- $\mathrm{tool}_i$: tool from the available tool set $\mathcal{T}$

### DAG Generation

A structured prompt $\mathcal{P}(q, \mathcal{T})$ includes the user query, tool descriptions with I/O specs, and few-shot examples. The LLM generates a JSON task list; the DAG is built by adding edges $(v_j \rightarrow v_i)$ for each $j \in \mathrm{dep}_i$, $j \neq -1$.

### Parameter Substitution & Topological Execution

Placeholders `<GENERATED>-d` in arguments are replaced by the output of task $t_d$:

$$\tilde{a}_{ik} = \mathrm{Substitute}(a_{ik}, R) = a_{ik}\big|_{\langle \mathrm{GENERATED} \rangle\text{-}d \mapsto R[t_d]}$$

Execution follows a **topological order**: nodes with zero in-degree run first; upon completion, successor in-degrees are reduced. Complexity: $\mathcal{O}(|V|+|E|)$.

### Retry & Localized Re-planning

- **Retry**: Each tool supports configurable retries; success probability $P_s = 1 - p_f^{R+1}$ after $R+1$ attempts
- **Re-planning**: On persistent failure, partial results $R$ are given to the LLM to regenerate a corrected DAG, allowing continuation without full restart



---

## Project Structure

```
knowmat/
├── backend/
│   └── src/
│       ├── chat_server.py      # FastAPI server, DAG planning, topological execution
│       ├── mcp_server.py       # MCP tools (alloy prediction, DB query)
│       ├── local_models.py     # ML models for alloy properties (mock mode when unavailable)
│       ├── dbmanager.py        # PostgreSQL access
│       ├── utils.py            # Task parsing, LLM utilities
│       ├── prompt_templates.py # Prompts for DAG generation
│       └── .env.example        # Configuration template
├── requirements.txt
└── README.md
```

### Key Code Locations

| Component | File | Lines |
|-----------|------|-------|
| DAG generation (LLM parse) | `chat_server.py` | `chat_planning()` |
| Topological execution | `chat_server.py` | `topological_execution()` |
| Parameter substitution | `chat_server.py` | `topological_execution()` (args replace) |
| Retry mechanism | `chat_server.py` | `MCPClient.execute_tool()` |
| Localized re-planning | `chat_server.py` | `chat_planning()` (while "error") |
| LLM summarization | `chat_server.py` | `RESPONSE_PROMPT_TP` |

---

### 2. Configuration

```bash
cp backend/src/.env.example backend/src/.env
```

Edit `.env` and set:

- `LLM_API_KEY`: Your LLM API key (OpenAI-compatible, e.g. Aliyun DashScope, DeepSeek)
- `LLM_BASE_URL`: API base URL
- `LLM_MODEL_ID`: Model name (e.g. `qwen-plus-latest`)
- `DB_HOST`, `DB_PORT`, `DB_USER`, `DB_PWD`, `DB_NAME`: PostgreSQL credentials

### 3. Run the backend

```bash
cd backend/src
python chat_server.py   # or: ../../.venv/bin/python chat_server.py
```

The server listens on `http://0.0.0.0:7896` (configurable via `BACKEND_PORT`).

**Note:** The root endpoint `GET /` works immediately. The `POST /chat` endpoint requires a valid `LLM_API_KEY` in `.env`. For database-backed tools (e.g. `query_database`), configure PostgreSQL credentials. Set `MOCK_MODELS=1` to use placeholder alloy predictions without trained models.

---

## API Usage

### POST /chat

```json
{
  "content": "请给出合金 Inconel 625 的密度",
  "convid": "session-001",
  "method": "planning"
}
```

- `method`: `"planning"` (DAG-based) or `"CoT"` (chain-of-thought)

---

## γ' Solvus Temperature Prediction

The included `svr_regressor.bin` model predicts γ' solvus temperature (℃) from alloy composition. Example:

```
Estimate the γ' solvus temperature of a superalloy with the following composition: 10% Ti, 20% Al, 70% Ni.
```

Response: **1190.67 ℃** (no database required).

Run: `./test_gamma_solvus.sh`

## Mock Mode

When trained alloy models are not available, set `MOCK_MODELS=1` in `.env`. The system returns placeholder values for other property predictions.

---

## Data & Privacy

- API keys and database credentials are read from environment variables (never committed)
- Trained ML models are not included; use mock mode or provide your own models
- See `.gitignore` for excluded paths

---

File: backend/src/data/data_for_materials_model/solvus.csv
Co,Al,W,Ni,Ti,Cr,Ge,Ta,B,Mo,Re,Nb,Mn,Si,V,Fe,Zr,Hf,Ru,Ir,La,Y,Mg,C,prop
86,12,0,0,0,0,0,2,0,0,0,0,0,0,0,0,0,0,0,0,0,0,0,0,949
76,12,0,10,0,0,0,2,0,0,0,0,0,0,0,0,0,0,0,0,0,0,0,0,974
66,12,0,20,0,0,0,2,0,0,0,0,0,0,0,0,0,0,0,0,0,0,0,0,1003
56,12,0,30,0,0,0,2,0,0,0,0,0,0,0,0,0,0,0,0,0,0,0,0,1048
54,12,0,30,0,0,0,4,0,0,0,0,0,0,0,0,0,0,0,0,0,0,0,0,1161
52,12,0,30,0,0,0,6,0,0,0,0,0,0,0,0,0,0,0,0,0,0,0,0,1237
50,12,0,30,0,0,0,8,0,0,0,0,0,0,0,0,0,0,0,0,0,0,0,0,1286
50,12,0,30,0,4,0,4,0,0,0,0,0,0,0,0,0,0,0,0,0,0,0,0,1166
46,12,0,30,0,8,0,4,0,0,0,0,0,0,0,0,0,0,0,0,0,0,0,0,1169
42,12,0,30,0,12,0,4,0,0,0,0,0,0,0,0,0,0,0,0,0,0,0,0,1152
51.2,7.72,2.02,29.3,4.17,0,0,1.16,0,3.33,0,1.1,0,0,0,0,0,0,0,0,0,0,0,0,1129
47.1,7.03,2.09,30.2,4.22,3.94,0,1.07,0,3.28,0,1.07,0,0,0,0,0,0,0,0,0,0,0,0,1114
44.9,7.05,1.91,28.8,3.86,8.11,0,1.04,0,3.19,0,1.14,0,0,0,0,0,0,0,0,0,0,0,0,1095
41.8,7.12,1.76,28.7,3.49,12.2,0,1.05,0,2.94,0,0.94,0,0,0,0,0,0,0,0,0,0,0,0,1075
